Repository: AlexanderASidorov/calphad_tests

File: databases/mc_al_v2037.tdb (part 2 of 8)
$************************************************************************** 
PARAMETER L(LIQUID,AL,MN,SI;1) 273.00 -16967; 6000.00  N
REF:62 !
PARAMETER L(LIQUID,AL,MN,SI;2) 273.00 -55992; 6000.00  N
REF:62 !
PARAMETER L(LIQUID,AL,NI,SI;0) 273.00 +133699.59; 6000.00  N
REF:32 !
PARAMETER L(LIQUID,AL,NI,SI;1) 273.00 +102978.23; 6000.00  N
REF:32 !
PARAMETER L(LIQUID,AL,NI,SI;2) 273.00 +1e-8; 6000.00  N
REF:32 !
PARAMETER L(LIQUID,AL,SI,TI;0) 273.00 -36821+50*T; 6000.00  N
REF:92 !
PARAMETER L(LIQUID,CR,CU,FE;0) 273.00 -115799+61.673*T; 6000.00  N
REF:89 !
PARAMETER L(LIQUID,CR,CU,FE;1) 273.00 -89317+55.011*T; 6000.00  N
REF:89 !
PARAMETER L(LIQUID,CR,CU,FE;2) 273.00 +116631-57.980*T; 6000.00  N
REF:89 !
PARAMETER L(LIQUID,CR,CU,ZR;0) 273.00 +62531.693; 6000.00  N
REF:31 !
PARAMETER L(LIQUID,CR,CU,ZR;1) 273.00 +69059.941; 6000.00  N
REF:31 !
PARAMETER L(LIQUID,CR,CU,ZR;2) 273.00 -71432.45; 6000.00  N
REF:31 !
PARAMETER L(LIQUID,CR,FE,MN;0) 273.00 +2378; 6000.00  N
REF:8 !
PARAMETER L(LIQUID,CR,FE,NI;0) 273.00 +140000-50*T; 6000.00  N
REF:5 !
PARAMETER L(LIQUID,CR,FE,NI;1) 273.00 +100000-50*T; 6000.00  N
REF:5 !
PARAMETER L(LIQUID,CR,FE,NI;2) 273.00 +80000-50*T; 6000.00  N
REF:5 !
PARAMETER L(LIQUID,CR,FE,SI;0) 273.00 +60000-50*T; 6000.00  N
REF:12 !
PARAMETER L(LIQUID,CR,FE,TI;0) 273.00 -90000; 6000.00  N
REF:9 !
PARAMETER L(LIQUID,CR,FE,TI;1) 273.00 +70000; 6000.00  N
REF:9 !
PARAMETER L(LIQUID,CR,FE,TI;2) 273.00 -90000; 6000.00  N
REF:9 !
PARAMETER L(LIQUID,CU,FE,MN;0) 273.00 +241298-140*T; 6000.00  N
REF:27 !
PARAMETER L(LIQUID,CU,FE,MN;1) 273.00 +82096-40*T; 6000.00  N
REF:27 !
PARAMETER L(LIQUID,CU,FE,MN;2) 273.00 +25901.5-20*T; 6000.00  N
REF:27 !
PARAMETER L(LIQUID,CU,FE,ZN;0) 273.00 +120000-95*T; 6000.00  N
REF:57 !
PARAMETER L(LIQUID,CU,MG,SI;0) 273.00 +0.0001; 6000.00  N
REF:31 !
PARAMETER L(LIQUID,CU,MG,SI;1) 273.00 -141736; 6000.00  N
REF:31 !
PARAMETER L(LIQUID,CU,MG,SI;2) 273.00 +0.0001; 6000.00 N
REF:31 !
PARAMETER L(LIQUID,CU,MN,SI;0) 273.00 +1e-8; 6000.00 N
REF:79 !
PARAMETER L(LIQUID,CU,MN,SI;1) 273.00 -9731.5+10*T; 6000.00 N
REF:79 !
PARAMETER L(LIQUID,CU,MN,SI;2) 273.00 -69731.5+10*T; 6000.00 N
REF:79 !
PARAMETER L(LIQUID,FE,MG,SI;0) 273.00 +1E-10; 6000.00  N
REF:pov09 !
PARAMETER L(LIQUID,FE,MN,NI;0) 273.00 +1E-7; 6000.00  N
REF:9 !
PARAMETER L(LIQUID,FE,MN,SI;0) 273.00 -180473; 6000.00  N
REF:18 !
PARAMETER L(LIQUID,FE,MN,SI;1) 273.00 -95027; 6000.00  N
REF:18 !
PARAMETER L(LIQUID,FE,MN,SI;2) 273.00 +154386; 6000.00  N
REF:18 !
PARAMETER L(LIQUID,FE,NI,SI;0) 273.00 +100000-50*T; 6000.00  N
REF:12 !
PARAMETER L(LIQUID,FE,NI,SI;1) 273.00 +220000-50*T; 6000.00  N
REF:12 !
PARAMETER L(LIQUID,FE,NI,SI;2) 273.00 -185000-50*T; 6000.00  N
REF:12 !
PARAMETER L(LIQUID,FE,NI,TI;0) 273.00 -20000; 6000.00  N
REF:9 !
PARAMETER L(LIQUID,FE,NI,TI;1) 273.00 -10000; 6000.00  N
REF:9 !
PARAMETER L(LIQUID,FE,NI,TI;2) 273.00 -90000; 6000.00  N
REF:9 !
PARAMETER L(LIQUID,NI,SI,TI;0) 273.00 +209110.64-113.87609*T; 6000.00  N
REF:73 !
PARAMETER L(LIQUID,NI,SI,TI;1) 273.00 -266885.72+19.24687*T; 6000.00  N
REF:73 !
PARAMETER L(LIQUID,NI,SI,TI;2) 273.00 +137143.46; 6000.00  N
REF:73 !
$
$###########################################################################
$                   THERMODYNAMIC DATA:  F C C _ A 1
$###########################################################################
$
 TYPE_DEFINITION ' GES A_P_D FCC_A1 MAGNETIC  -3.0    0.28 !
 PHASE FCC_A1  %'  2 1   1 > Al-Matrix phase, face-centered cubic >> 5 !
    CONSTITUENT FCC_A1 : AL%,CR,CU,FE,MG,MN,NI,SC,SI,TI,
    ZN,ZR : VA : !
$
$--------------------------------------
$ FCC_A1, elementary parameters
$-------------------------------------
$
PARAMETER G(FCC_A1,AL:VA;0) 273.00 +GHSERAL#; 6000.00  N  
REF:0 !
PARAMETER G(FCC_A1,CR:VA;0) 273.00 +7284+0.163*T+GHSERCR#; 6000.00  N
REF:0 !  
PARAMETER G(FCC_A1,CU:VA;0) 273.00 +GHSERCU#; 6000.00  N  
REF:0 !
PARAMETER G(FCC_A1,FE:VA;0) 273.00 -1462.4+8.282*T-1.15*T*LN(T)
   +0.00064*T**2+GHSERFE#; 1811.00  Y
   -1713.815+0.94001*T+0.4925095E+31*T**(-9)+GHSERFE#; 6000.00  N
REF:0 !
PARAMETER G(FCC_A1,MG:VA;0) 273.00 +2600-0.90*T+GHSERMG#; 6000.00  N
REF:0 !
PARAMETER G(FCC_A1,MN:VA;0) 273.00 -3439.3+131.884*T-24.5177*T*LN(T)
   -0.006*T**2+69600*T**(-1); 1519.00  Y
   -26070.1+309.6664*T-48*T*LN(T)+3.86196E+30*T**(-9); 6000.00  N  
REF:22 !
PARAMETER G(FCC_A1,NI:VA;0) 273.00 +GHSERNI#; 6000.00  N  
REF:0 !
PARAMETER G(FCC_A1,SC:VA;0) 273.00 +GSCFCC#; 6000.00   N  
REF:0 !
PARAMETER G(FCC_A1,SI:VA;0) 273.00 +51000-21.8*T+GHSERSI#; 6000.00   N  
REF:0 !
PARAMETER G(FCC_A1,TI:VA;0) 273.00 +6000-0.1*T+GHSERTI#; 6000.00  N  
REF:0 !
PARAMETER G(FCC_A1,ZN:VA;0) 273.00 +2969.82-1.56968*T+GHSERZN#; 6000.00  N
REF:0 !
PARAMETER G(FCC_A1,ZR:VA;0) 273.00 +7600.00-0.9*T+GHSERZR#; 6000.00  N
REF:0 !
$
$--------------------------------------
$ FCC_A1, binary interaction parameters
$--------------------------------------
$
PARAMETER L(FCC_A1,AL,CR:VA;0) 273.00 -49516.6+7.3288*T; 6000.00  N
REF:68 !
PARAMETER L(FCC_A1,AL,CU:VA;0) 273.00 -53520+2*T; 6000.00  N
REF:49 !
PARAMETER L(FCC_A1,AL,CU:VA;1) 273.00 +38590-2*T; 6000.00  N
REF:49 !
PARAMETER L(FCC_A1,AL,CU:VA;2) 273.00 +1170; 6000.00  N
REF:49 !
PARAMETER L(FCC_A1,AL,CU:VA;3) 273.00 +1e-8; 6000.00  N
REF:49 !
PARAMETER L(FCC_A1,AL,FE:VA;0) 273.00 -76066.1+18.6758*T; 6000.00  N
REF:31 !
PARAMETER L(FCC_A1,AL,FE:VA;1) 273.00 +21167.4+1.3398*T; 6000.00  N
REF:31 !
PARAMETER L(FCC_A1,AL,MG:VA;0) 273.00 +1*LDF0ALMG#; 6000.00  N
REF:85 !
PARAMETER L(FCC_A1,AL,MG:VA;1) 273.00 +1*LDF1ALMG#; 6000.00  N
REF:85 !
PARAMETER L(FCC_A1,AL,MG:VA;2) 273.00 +1*LDF2ALMG#; 6000.00  N
REF:85 !
PARAMETER L(FCC_A1,AL,MN:VA;0) 273.00 -69300+25.0000*T; 6000.00  N
REF:31 !
PARAMETER L(FCC_A1,AL,MN:VA;1) 273.00 +8800.0; 6000.00  N
REF:31 !
PARAMETER L(FCC_A1,AL,NI:VA;0) 273.00 -162407.750+16.212965*T; 6000.00  N
REF:28 !
PARAMETER L(FCC_A1,AL,NI:VA;1) 273.00 +73417.798-34.914*T; 6000.00  N
REF:28 !
PARAMETER L(FCC_A1,AL,NI:VA;2) 273.00 +33471.014-9.837*T; 6000.00  N
REF:28 !
PARAMETER L(FCC_A1,AL,NI:VA;3) 273.00 -30758.010+10.253*T; 6000.00  N
REF:28 !
PARAMETER L(FCC_A1,AL,SC:VA;0) 273.00 -110876; 6000.00  N
REF:84 !
PARAMETER L(FCC_A1,AL,SI:VA;0) 273.00 +1*LDF0ALSI#; 6000.00  N
REF:85 !
PARAMETER L(FCC_A1,AL,SI:VA;1) 273.00 +1*LDF1ALSI#; 6000.00  N
REF:37 !
PARAMETER L(FCC_A1,AL,SI:VA;2) 273.00 +1*LDF2ALSI#; 6000.00  N
REF:37 !
PARAMETER L(FCC_A1,AL,TI:VA;0) 273.00 -119185+40.723*T; 6000.00  N
REF:77 !
PARAMETER L(FCC_A1,AL,ZN:VA;0) 273.00 +7297.48+0.47512*T; 6000.00  N
REF:31 !
PARAMETER L(FCC_A1,AL,ZN:VA;1) 273.00 +6612.88-4.59110*T; 6000.00  N
REF:31 !
PARAMETER L(FCC_A1,AL,ZN:VA;2) 273.00 -3097.19+3.30635*T; 6000.00  N
REF:31 !
PARAMETER L(FCC_A1,AL,ZR:VA;0) 273.00 -120000+30*T; 6000.00  N
REF:31 !
PARAMETER L(FCC_A1,AL,ZR:VA;1) 273.00 -10000; 6000.00  N
REF:31 !
PARAMETER L(FCC_A1,AL,ZR:VA;2) 273.00 +15000; 6000.00  N
REF:31 !
PARAMETER L(FCC_A1,CR,CU:VA;0) 273.00 +67800+6*T; 6000.00  N
REF:89 !
PARAMETER L(FCC_A1,CR,FE:VA;0) 273.00 +10833-7.477*T; 6000.00  N
REF:3 !
PARAMETER L(FCC_A1,CR,FE:VA;1) 273.00 +1410; 6000.00  N
REF:3 !
PARAMETER L(FCC_A1,CR,MG:VA;0) 273.00 +80*T; 6000.00  N
REF:31 !
PARAMETER L(FCC_A1,CR,MN:VA;0) 273.00 -19088+17.5423*T; 6000.00  N
REF:8 !
PARAMETER L(FCC_A1,CR,NI:VA;0) 273.00 +8030-12.8801*T; 6000.00  N
REF:3 !
PARAMETER L(FCC_A1,CR,NI:VA;1) 273.00 +33080-16.0362*T; 6000.00  N
REF:3 !     
PARAMETER L(FCC_A1,CR,SI:VA;0) 273.00 -122850+9.85457*T; 6000.00  N 
REF:17 !
PARAMETER L(FCC_A1,CR,SI:VA;1) 273.00 -49502+13.76967*T; 6000.00  N
REF:17 !
PARAMETER L(FCC_A1,CR,TI:VA;0) 273.00 +66300.0-27.70*T; 6000.00  N
REF:31 !
PARAMETER L(FCC_A1,CR,ZN:VA;0) 273.00 +80*T; 6000.00  N
REF:31 !
PARAMETER L(FCC_A1,CR,ZR:VA;0) 273.00 +20000.00; 6000.00  N
REF:31 !
PARAMETER L(FCC_A1,CU,FE:VA;0) 273.00 +48885.74-11.51*T; 6000.00  N
REF:24 !
PARAMETER L(FCC_A1,CU,FE:VA;1) 273.00 +12687.16-8.01*T; 6000.00  N
REF:24 !
PARAMETER L(FCC_A1,CU,FE:VA;2) 273.00 +4054.11; 6000.00  N
REF:24 !
PARAMETER L(FCC_A1,CU,MG:VA;0) 273.00 -22279.28+5.868*T; 6000.00  N
REF:49 !
PARAMETER L(FCC_A1,CU,MN:VA;0) 273.00 +20235.508-13.2437*T; 6000.00  N
REF:26 !
PARAMETER L(FCC_A1,CU,MN:VA;1) 273.00 -12154.853+2.9399*T; 6000.00  N
REF:26 !
PARAMETER L(FCC_A1,CU,MN:VA;2) 273.00 +1037.56; 6000.00  N
REF:26 !
PARAMETER L(FCC_A1,CU,NI:VA;0)  273.00 +8047.72+3.42217*T; 6000.00  N
REF:31 !
PARAMETER L(FCC_A1,CU,NI:VA;1)  273.00 -2041.3+.99714*T; 6000.00  N
REF:31 !
PARAMETER L(FCC_A1,CU,SI:VA;0) 273.00 -34105.96-1.908*T; 6000.00  N
REF:31 !
PARAMETER L(FCC_A1,CU,ZN:VA;0) 273.00 -42803.75+10.02258*T; 6000.00  N
REF:31 !
PARAMETER L(FCC_A1,CU,ZN:VA;1) 273.00 +2936.39-3.05323*T; 6000.00  N
REF:31 !
PARAMETER L(FCC_A1,CU,ZN:VA;2) 273.00 +9034.20-5.39314*T; 6000.00  N
REF:31 !
PARAMETER L(FCC_A1,CU,ZR:VA;0) 273.00 +2233.0; 6000.00  N
REF:31 !
PARAMETER L(FCC_A1,FE,MG:VA;0) 273.00 +65200.0; 6000.00  N
REF:31 !
PARAMETER L(FCC_A1,FE,MN:VA;0) 273.00 -7762+3.86*T; 6000.00  N
REF:6 !
PARAMETER L(FCC_A1,FE,MN:VA;1) 273.00 -259; 6000.00  N
REF:6 !
PARAMETER L(FCC_A1,FE,NI:VA;0) 273.00 -12054.355+3.27413*T; 6000.00  N
REF:7 ! 
PARAMETER L(FCC_A1,FE,NI:VA;1) 273.00 +11082.1315-4.45077*T; 6000.00  N
REF:7 !
PARAMETER L(FCC_A1,FE,NI:VA;2) 273.00 -725.805174; 6000.00  N
REF:7 !
PARAMETER L(FCC_A1,FE,SI:VA;0) 273.00 -125247.7+41.166*T; 6000.00  N
REF:11 !
PARAMETER L(FCC_A1,FE,SI:VA;1) 273.00 -142707.6; 6000.00  N
REF:11 ! 
PARAMETER L(FCC_A1,FE,SI:VA;2) 273.00 +89907.3; 6000.00  N
REF:11 !
PARAMETER L(FCC_A1,FE,TI:VA;0) 273.00 -51136+10.4*T; 6000.00  N
REF:74 !
PARAMETER L(FCC_A1,FE,TI:VA;1) 273.00 -1950-6*T; 6000.00  N
REF:71 !  
PARAMETER L(FCC_A1,FE,TI:VA;2) 273.00 +14875; 6000.00  N
REF:71 !
PARAMETER L(FCC_A1,FE,ZN:VA;0) 273.00 +6935+4.212*T; 6000.00  N
REF:57 !
PARAMETER L(FCC_A1,FE,ZN:VA;1) 273.00 +691; 6000.00  N
REF:57 !
PARAMETER L(FCC_A1,FE,ZR:VA;0) 273.00 -16847.9-3.5611*T; 6000.00  N
REF:90 !
PARAMETER G(FCC_A1,MG,MN:VA;0) 273.00 +70000.0; 6000.00  N
REF:31 !
PARAMETER L(FCC_A1,MG,NI:VA;0) 273.00 +50000; 6000.00  N
REF:46 !  
PARAMETER L(FCC_A1,MG,SI:VA;0) 273.00 +1*LDF0SIMG#; 6000.00  N
REF:85 !
PARAMETER L(FCC_A1,MG,SI:VA;1) 273.00 +1*LDF1SIMG#; 6000.00  N
REF:31 !
PARAMETER L(FCC_A1,MG,SI:VA;2) 273.00 +1*LDF2SIMG#; 6000.00  N
REF:31 !
PARAMETER L(FCC_A1,MG,ZN:VA;0) 273.00 -3056.82+5.63801*T; 6000.00  N
REF:31 !
PARAMETER L(FCC_A1,MG,ZN:VA;1) 273.00 -3127.26+5.65563*T; 6000.00  N
REF:31 !
PARAMETER L(FCC_A1,MG,ZR:VA;0) 273.00 +42063.55+1.01789*T; 6000.00  N
REF:31 !
PARAMETER L(FCC_A1,MG,ZR:VA;1) 273.00 -2885.9; 6000.00  N
REF:31 !
PARAMETER L(FCC_A1,MN,NI:VA;0) 273.00 -58173+10.5*T; 6000.00  N
REF:9 !
PARAMETER L(FCC_A1,MN,NI:VA;1) 273.00 +6300; 6000.00  N
REF:9 !
PARAMETER L(FCC_A1,MN,SI:VA;0) 273.00 -95600+2.94097*T; 6000.00  N
REF:31 !
PARAMETER L(FCC_A1,MN,SI:VA;1) 273.00 -7500; 6000.00  N
REF:31 !
PARAMETER L(FCC_A1,MN,TI:VA;0) 273.00 -26200+20*T; 6000.00  N
REF:4 !
PARAMETER L(FCC_A1,MN,ZN:VA;0)  273.00  -9200; 6000.00  N
REF:13 !
PARAMETER L(FCC_A1,MN,ZR:VA;0) 273.00 +20000.0; 6000.00  N
REF:31 !
PARAMETER L(FCC_A1,NI,SI:VA;0) 273.00 -200600+33.45*T; 6000.00  N
REF:14 ! 
PARAMETER L(FCC_A1,NI,SI:VA;1) 273.00 -92460+12.78*T; 6000.00  N
REF:14 !
PARAMETER L(FCC_A1,NI,TI:VA;0) 273.00 -154607.8+35.05609*T; 6000.00  N 
REF:72 ! 
PARAMETER L(FCC_A1,SI,TI:VA;0) 273.00 -275629+42.509*T; 6000.00  N
REF:4 !
PARAMETER L(FCC_A1,SI,TI:VA;1) 273.00 +25025-2.002*T; 6000.00  N
REF:4 ! 
PARAMETER L(FCC_A1,SI,TI:VA;2) 273.00 +83941-6.715*T; 6000.00  N
REF:4 !
PARAMETER L(FCC_A1,SI,ZN:VA;0) 273.00 +80*T; 6000.00  N
REF:31 !
PARAMETER L(FCC_A1,SI,ZR:VA;0) 273.00 +80*T; 6000.00  N
REF:31 !
$
$--------------------------------------
$ FCC_A1, ternary interaction parameters 
$--------------------------------------
$
PARAMETER L(FCC_A1,AL,CR,CU:VA;0) 273.00 +1e-6; 6000.00  N
REF:pov12 !
PARAMETER L(FCC_A1,AL,CR,MG:VA;0) 273.00 +1e-6; 6000.00  N
REF:pov12 !
PARAMETER L(FCC_A1,AL,CR,MN:VA;0) 273.00 -50000; 6000.00  N
REF:pov14 !
PARAMETER L(FCC_A1,AL,CR,MN:VA;1) 273.00 +50000; 6000.00  N
REF:pov14 !
PARAMETER L(FCC_A1,AL,CR,MN:VA;2) 273.00 +1e-8; 6000.00  N
REF:pov14 !
PARAMETER L(FCC_A1,AL,CR,NI:VA;0) 273.00 +30300; 6000.00  N
REF:30 !
PARAMETER L(FCC_A1,AL,CR,SI:VA;0) 273.00 +680751.6; 6000.00  N
REF:69 !
PARAMETER L(FCC_A1,AL,CU,MG:VA;0) 273.00 +60000; 6000.00  N
REF:49 !
PARAMETER L(FCC_A1,AL,CU,MG:VA;1) 273.00 +1e-8; 6000.00  N
REF:49 !
PARAMETER L(FCC_A1,AL,CU,MG:VA;2) 273.00 +1e-8; 6000.00  N
REF:49 !
PARAMETER L(FCC_A1,AL,CU,MN:VA;0) 273.00 +15000; 6000.00  N
REF:pov14 !
PARAMETER L(FCC_A1,AL,CU,MN:VA;1) 273.00 +50000; 6000.00  N
REF:pov14 !
PARAMETER L(FCC_A1,AL,CU,MN:VA;2) 273.00 +15000; 6000.00  N
REF:pov14 !
PARAMETER L(FCC_A1,AL,CU,SI:VA;0) 273.00 +1e-8; 6000.00  N
REF:56 !
PARAMETER L(FCC_A1,AL,CU,SI:VA;1) 273.00 +158203.819; 6000.00  N
REF:56 !
PARAMETER L(FCC_A1,AL,CU,SI:VA;2) 273.00 +1e-8; 6000.00  N
REF:56 !
PARAMETER L(FCC_A1,AL,CU,ZN:VA;0) 273.00 +7.2990788E+04; 6000.00  N
REF:31 !
PARAMETER L(FCC_A1,AL,CU,ZN:VA;1) 273.00 +1.6799927E+04; 6000.00  N
REF:31 !
PARAMETER L(FCC_A1,AL,CU,ZN:VA;2) 273.00 +5.9580949E+04; 6000.00  N
REF:31 !
PARAMETER L(FCC_A1,AL,FE,MN:VA;0) 273.00 +0.0001; 6000.00  N
REF:31 !
PARAMETER L(FCC_A1,AL,FE,MN:VA;1) 273.00 -63652; 6000.00  N
REF:31 !
PARAMETER L(FCC_A1,AL,FE,MN:VA;2) 273.00 -26753; 6000.00  N
REF:31 !
PARAMETER L(FCC_A1,AL,FE,NI:VA;0) 273.00 +1e-8; 6000.00  N
REF:33 !
PARAMETER L(FCC_A1,AL,FE,NI:VA;1) 273.00 -77900; 6000.00  N
REF:33 !
PARAMETER L(FCC_A1,AL,FE,NI:VA;2) 273.00 +58000; 6000.00  N
REF:33 !
PARAMETER L(FCC_A1,AL,FE,SI:VA;0) 273.00 +1E-10; 6000.00  N
REF:31 !
PARAMETER L(FCC_A1,CR,CU,FE:VA;0) 273.00 +1E-7; 6000.00  N
REF:89 !
PARAMETER L(FCC_A1,CR,CU,FE:VA;1) 273.00 +1e-7; 6000.00  N
REF:89 !
PARAMETER L(FCC_A1,CR,CU,FE:VA;2) 273.00 -29976+24.982*T; 6000.00  N
REF:89 !
PARAMETER L(FCC_A1,CR,FE,MN:VA;0) 273.00 +6715-10.393*T; 6000.00  N
REF:8 ! 
PARAMETER L(FCC_A1,CR,FE,NI:VA;0) 273.00 +10000-10*T; 6000.00  N
REF:5 !
PARAMETER L(FCC_A1,CR,FE,NI:VA;1) 273.00 -6500; 6000.00  N
REF:5 !
PARAMETER L(FCC_A1,CR,FE,NI:VA;2) 273.00 +48000; 6000.00  N
REF:5 !
PARAMETER L(FCC_A1,CR,FE,SI:VA;0) 273.00 -77000; 6000.00  N
REF:pov09 !
PARAMETER L(FCC_A1,CR,FE,TI:VA;0) 273.00 +1E-7; 6000.00  N
REF:9 !
PARAMETER L(FCC_A1,CU,FE,MN:VA;0) 273.00 -60000+105*T; 6000.00  N
REF:27 !
PARAMETER L(FCC_A1,CU,FE,MN:VA;1) 273.00 -121140+89*T; 6000.00  N
REF:27 !
PARAMETER L(FCC_A1,CU,FE,MN:VA;2) 273.00 -160467+112*T; 6000.00  N
REF:27 !
PARAMETER L(FCC_A1,CU,FE,NI:VA;0) 273.00 -73272+30.9*T; 6000.00  N
REF:4 !   
PARAMETER L(FCC_A1,CU,MN,SI:VA;0) 273.00 +72832.78-74.84*T; 6000.00  N
REF:79 !   
PARAMETER L(FCC_A1,FE,MN,SI:VA;0) 273.00 -56655-55.613*T; 6000.00  N
REF:18 !
PARAMETER L(FCC_A1,FE,NI,SI:VA;0) 273.00 -40000; 6000.00  N
REF:12 ! 
PARAMETER L(FCC_A1,FE,NI,SI:VA;1) 273.00 -80000; 6000.00  N
REF:12 ! 
PARAMETER L(FCC_A1,FE,NI,SI:VA;2) 273.00 +1E-7; 6000.00  N
REF:12 !
PARAMETER L(FCC_A1,FE,NI,TI:VA;0) 273.00 +1E-7; 6000.00  N
REF:4 !
$
$--------------------------------------
$ FCC_A1, quaternary interaction parameters 
$--------------------------------------
$
PARAMETER L(FCC_A1,AL,CU,MG,NI:VA;0) 273.00 -50000; 6000.00  N 
REF:43 !
PARAMETER L(FCC_A1,AL,CU,MG,ZN:VA;0) 273.00 -15000; 6000.00  N 
REF:43 !
$
$--------------------------------------
$ FCC_A1, magnetic contribution
$--------------------------------------
$
PARAMETER TC(FCC_A1,CR:VA;0) 273.00 -1109; 6000.00  N
REF:3 !
PARAMETER BMAGN(FCC_A1,CR:VA;0) 273.00 -2.46; 6000.00  N
REF:3 !
PARAMETER TC(FCC_A1,CR,NI:VA;0) 273.00 -3605; 6000.00  N
REF:3 !
PARAMETER BMAGN(FCC_A1,CR,NI:VA;0) 273.00 -1.91; 6000.00  N
REF:3 !
PARAMETER TC(FCC_A1,CU,NI:VA;0) 273.00 -935.5; 6000.00  N
REF:31 !
PARAMETER TC(FCC_A1,CU,NI:VA;1) 273.00 -594.9; 6000.00  N
REF:31 !
PARAMETER BMAGN(FCC_A1,CU,NI:VA;0) 273.00 +0.52; 6000.00  N
REF:31 !
PARAMETER BMAGN(FCC_A1,CU,NI:VA;1) 273.00 -0.7316; 6000.00  N 
REF:31 !
PARAMETER BMAGN(FCC_A1,CU,NI:VA;2) 273.00 -0.3174; 6000.00  N
REF:31 !
PARAMETER TC(FCC_A1,FE:VA;0) 273.00 -201; 6000.00  N  
REF:8 ! 
PARAMETER BMAGN(FCC_A1,FE:VA;0) 273.00 -2.1; 6000.00  N 
REF:8 !
PARAMETER TC(FCC_A1,FE,MN:VA;0) 273.00 -2282; 6000.00  N
REF:31 !
PARAMETER TC(FCC_A1,FE,MN:VA;1) 273.00 -2068; 6000.00  N
REF:31 !
PARAMETER TC(FCC_A1,FE,NI:VA;0) 273.00 +2133; 6000.00  N
REF:7 !
PARAMETER TC(FCC_A1,FE,NI:VA;1) 273.00 -682; 6000.00  N
REF:7 !
PARAMETER BMAGN(FCC_A1,FE,NI:VA;0) 273.00 +9.55; 6000.00  N
REF:7 !
PARAMETER BMAGN(FCC_A1,FE,NI:VA;1) 273.00 +7.23; 6000.00  N
REF:7 !
PARAMETER BMAGN(FCC_A1,FE,NI:VA;2) 273.00 +5.93; 6000.00  N
REF:7 !
PARAMETER BMAGN(FCC_A1,FE,NI:VA;3) 273.00 +6.18; 6000.00  N
REF:7 !
PARAMETER TC(FCC_A1,FE,MN,SI:VA;0) 273.00 +13854; 6000.00  N
REF:18 !
PARAMETER TC(FCC_A1,MN:VA;0) 273.00 +540; 6000.00  N  
REF:0 !
PARAMETER BMAGN(FCC_A1,MN:VA;0) 273.00 +0.62; 6000.00  N  
REF:0 !
PARAMETER TC(FCC_A1,NI:VA;0) 273.00 +633; 6000.00  N
REF:0 !
PARAMETER BMAGN(FCC_A1,NI:VA;0) 273.00 +0.52; 6000.00  N
REF:0 !

$ Pure unary fcc-phases for thermodynamic computations
 PHASE FCCAL  %  2 1   1 > >> 0 !
    CONSTITUENT FCCAL  : AL : VA :  !
PARAMETER G(FCCAL,AL:VA;0) 273.00 GHSERAL#; 6000.00   N  
REF:0 !
$
 PHASE FCCMG  %  2 1   1 > >> 0 !
    CONSTITUENT FCCMG  : MG : VA :  !
PARAMETER G(FCCMG,MG:VA;0) 273.00 +2600-0.90*T+GHSERMG#; 6000.00  N
REF:0 !
$
 PHASE FCCSI  %  2 1   1 > >> 0 !
    CONSTITUENT FCCSI  : SI : VA :  !
PARAMETER G(FCCSI,SI:VA;0) 273.00 +51000-21.8*T+GHSERSI#; 6000.00   N  
REF:0 !
$
$###########################################################################
$                   THERMODYNAMIC DATA:   B C C _ A 2
$###########################################################################
$
 TYPE_DEFINITION & GES A_P_D BCC_A2 MAGNETIC  -1.0    0.4 !
 PHASE BCC_A2  %&  2 1   3 > relevant in Al-Cu >> 2 !
    CONSTITUENT BCC_A2  : AL,CR,CU%,FE,MG,MN,NI,SC,SI,TI,ZN,ZR : VA :  !
$
$--------------------------------------
$ BCC_A2, elementary parameters
$--------------------------------------
$   
PARAMETER G(BCC_A2,AL:VA;0) 273.00 +10083-4.813*T+GHSERAL#; 6000.00  N  
REF:0 !
PARAMETER G(BCC_A2,CR:VA;0) 273.00 +GHSERCR#; 6000.00  N
REF:0 !
PARAMETER G(BCC_A2,CU:VA;0) 273.00 +4017-1.255*T+GHSERCU#; 6000.00  N  
REF:0 !
PARAMETER G(BCC_A2,FE:VA;0) 273.00 +GHSERFE#; 6000.00  N
REF:0 !
PARAMETER G(BCC_A2,MG:VA;0) 273.00 +3100.00-2.1*T+GHSERMG#; 6000.00  N
REF:0 !
PARAMETER G(BCC_A2,MN:VA;0) 273.00 +GMNBCC#; 6000.00  N
REF:22 !
PARAMETER G(BCC_A2,NI:VA;0) 273.00 +8715.084-3.556*T+GHSERNI#; 6000.00  N  
REF:0 !
PARAMETER G(BCC_A2,SC:VA;0) 273.00 +GSCBCC#; 6000.00   N  
REF:0 !
PARAMETER G(BCC_A2,SI:VA;0) 273.00 +47000-22.5*T+GHSERSI#; 6000.00   N  
REF:0 !
PARAMETER G(BCC_A2,TI:VA;0) 273.00 +GTIBCC#; 6000.00  N
REF:0 !
PARAMETER G(BCC_A2,ZN:VA;0) 273.00 +GZNBCC#; 6000.00  N
REF:0 !
PARAMETER G(BCC_A2,ZR:VA;0) 273.00 +GZRBCC#; 6000.00  N
REF:0 !
$--------------------------------------
$ BCC_A2, binary interaction parameters
$--------------------------------------
$
PARAMETER L(BCC_A2,AL,CR:VA;0) 273.00 -58257.5+8.4407*T; 6000.00  N
REF:68 !
$PARAMETER L(BCC_A2,AL,CU:VA;0) 273.00 -73083+4.81*T; 6000.00  N
$REF:78 !
$PARAMETER L(BCC_A2,AL,CU:VA;1) 273.00 +48345-7.216*T; 6000.00  N
$REF:78 !
PARAMETER L(BCC_A2,AL,CU:VA;0) 273.00 -70500+1.2*T; 6000.00  N
REF:pov25 !
PARAMETER L(BCC_A2,AL,CU:VA;1) 273.00 +43000-5.5*T; 6000.00  N
REF:pov25 !
PARAMETER L(BCC_A2,AL,CU:VA;2) 273.00 +4500-1.5*T; 6000.00  N
REF:pov25 !
PARAMETER L(BCC_A2,AL,FE:VA;0) 273.00 -122960+31.9888*T; 6000.00  N
REF:33 !   
PARAMETER L(BCC_A2,AL,FE:VA;1) 273.00 +3089.2; 6000.00  N
REF:33 !
PARAMETER L(BCC_A2,AL,MG:VA;0) 273.00 +4971-3.5*T; 6000  N
REF:61 !
PARAMETER L(BCC_A2,AL,MG:VA;1) 273.00 +900+.423*T; 6000  N
REF:61 !
PARAMETER L(BCC_A2,AL,MG:VA;2) 273.00 +950; 6000  N
REF:61 !
PARAMETER L(BCC_A2,AL,MN:VA;0) 273.00 -120077+52.851*T; 6000.00  N
REF:31 !
PARAMETER L(BCC_A2,AL,MN:VA;1) 273.00 -40652+29.2764*T; 6000.00  N
REF:31 !
PARAMETER L(BCC_A2,AL,NI:VA;0) 273.00 -80000; 6000.00  N
REF:pov09 !
PARAMETER L(BCC_A2,AL,SC:VA;0) 273.00 -126984; 6000.00  N
REF:84 !
PARAMETER L(BCC_A2,AL,SC:VA;1) 273.00 -41840; 6000.00  N
REF:84 !
PARAMETER L(BCC_A2,AL,SI:VA;0) 273.00 -3423.91-0.09584*T; 6000.00  N
REF:pov09 !
PARAMETER L(BCC_A2,AL,TI:VA;0) 273.00 -132903+39.961*T; 6000.00  N
REF:77 !
PARAMETER L(BCC_A2,AL,TI:VA;1) 273.00 +4890; 6000.00  N
REF:77 !
PARAMETER L(BCC_A2,AL,TI:VA;2) 273.00 +400; 6000.00  N
REF:77 !
PARAMETER L(BCC_A2,AL,ZN:VA;0) 273.00 +1e-8; 6000.00  N
REF:31 !
PARAMETER L(BCC_A2,AL,ZR:VA;0) 273.00 -132000+30*T; 6000.00  N
REF:83 !
PARAMETER L(BCC_A2,AL,ZR:VA;1) 273.00 -25000; 6000.00  N
REF:83 !
PARAMETER L(BCC_A2,AL,ZR:VA;2) 273.00 +15000; 6000.00  N
REF:31 !
PARAMETER L(BCC_A2,CR,CU:VA;0) 273.00 +77107.48; 6000.00  N
REF:16 !
PARAMETER L(BCC_A2,CR,FE:VA;0) 273.00 +20500-9.68*T; 6000.00  N
REF:3 !
PARAMETER L(BCC_A2,CR,MG:VA;0) 273.00 +80*T; 6000.00  N
REF:31 !
PARAMETER L(BCC_A2,CR,MN:VA;0) 273.00 -20328+18.7339*T; 6000.00  N
REF:8 !
PARAMETER L(BCC_A2,CR,MN:VA;1) 273.00 -9162+4.4183*T; 6000.00  N
REF:8 !
PARAMETER L(BCC_A2,CR,NI:VA;0) 273.00 +17170-11.8199*T; 6000.00  N
REF:3 !
PARAMETER L(BCC_A2,CR,NI:VA;1) 273.00 +34418-11.8577*T; 6000.00  N
REF:3 !      
PARAMETER L(BCC_A2,CR,SI:VA;0) 273.00 -77309.9324+13.58981*T; 6000.00  N
REF:82 !
PARAMETER L(BCC_A2,CR,SI:VA;1) 273.00 -53247.5616+13.58981*T; 6000.00  N
REF:82 !
PARAMETER L(BCC_A2,CR,TI:VA;0) 273.00 +19100; 6000.00  N
REF:4 !
PARAMETER L(BCC_A2,CR,TI:VA;1) 273.00 +5500; 6000.00  N
REF:4 !
PARAMETER L(BCC_A2,CR,TI:VA;2) 273.00 +1750; 6000.00  N
REF:4 !
PARAMETER L(BCC_A2,CR,ZN:VA;0) 273.00 +80*T; 6000.00  N
REF:31 !
PARAMETER L(BCC_A2,CR,ZR:VA;0) 273.00 +16555.47+4.92028*T; 6000.00  N
REF:31 !
PARAMETER L(BCC_A2,CR,ZR:VA;1) 273.00 +11365.57; 6000.00  N
REF:31 !
PARAMETER L(BCC_A2,CU,FE:VA;0) 273.00 +40146.22-4.91*T; 6000.00  N
REF:24 !
PARAMETER L(BCC_A2,CU,MN:VA;0) 273.00 +18366.034-16.2210*T; 6000.00  N
REF:26 !
PARAMETER L(BCC_A2,CU,MN:VA;1) 273.00 -12667.53; 6000.00  N
REF:26 !
PARAMETER L(BCC_A2,CU,NI:VA;0) 273.00 +8047.72+3.42217*T; 6000.00  N
REF:31 !
PARAMETER L(BCC_A2,CU,NI:VA;1) 273.00 -2041.3+.99714*T; 6000.00  N
REF:31 !
PARAMETER L(BCC_A2,CU,SI:VA;0) 273.00 -21740+3.9*T; 6000.00  N
REF:31 !
PARAMETER L(BCC_A2,CU,SI:VA;1) 273.00 -40000-4.39*T; 6000.00  N
REF:31 !
PARAMETER L(BCC_A2,CU,SI:VA;2) 273.00 -100; 6000.00  N
REF:31 !
PARAMETER L(BCC_A2,CU,ZN:VA;0) 273.00 -51595.88+13.064*T; 6000.00  N
REF:31 !
PARAMETER L(BCC_A2,CU,ZN:VA;1) 273.00 +7562.12-6.45432*T; 6000.00  N
REF:31 !
PARAMETER L(BCC_A2,CU,ZN:VA;2) 273.00 +30743.74-29.915*T; 6000.00  N
REF:31 !
PARAMETER L(BCC_A2,CU,ZR:VA;0) 273.00 -7381.13; 6000.00  N
REF:31 !
PARAMETER L(BCC_A2,FE,MG:VA;0) 273.00 +65700.0; 6000.00  N
REF:31 !
PARAMETER L(BCC_A2,FE,MN:VA;0) 273.00 -2759+1.237*T; 6000.00  N
REF:6 ! 
PARAMETER L(BCC_A2,FE,NI:VA;0) 273.00 -956.63-1.28726*T; 6000.00  N
REF:7 !   
PARAMETER L(BCC_A2,FE,NI:VA;1) 273.00 +1789.03-1.92912*T; 6000.00  N
REF:7 !
PARAMETER L(BCC_A2,FE,SI:VA;0) 273.00 -111236+46.48*T; 6000.00  N
REF:37 !
PARAMETER L(BCC_A2,FE,SI:VA;1) 273.00 +92352; 6000.00  N
REF:37 !
PARAMETER L(BCC_A2,FE,SI:VA;2) 273.00 +62240; 6000.00  N
REF:37 !
PARAMETER L(BCC_A2,FE,TI:VA;0) 273.00 -59098+11.5*T; 6000.00  N
REF:71 !
PARAMETER L(BCC_A2,FE,TI:VA;1) 273.00 -1796+1*T; 6000.00  N   
REF:71 !
PARAMETER L(BCC_A2,FE,TI:VA;2) 273.00 +5602+3.5*T; 6000.00  N
REF:71 !
PARAMETER L(BCC_A2,FE,ZN:VA;0) 273.00 -10494+18.299*T; 6000.00  N
REF:57 !
PARAMETER L(BCC_A2,FE,ZN:VA;1) 273.00 +15513-12.608*T; 6000.00  N
REF:57 !
PARAMETER L(BCC_A2,FE,ZR:VA;0) 273.00 -29828.6+6.7520*T; 6000.00  N
REF:90 !
PARAMETER L(BCC_A2,FE,ZR:VA;1) 273.00 -8461.5+6.4694*T; 6000.00  N
REF:90 !
PARAMETER L(BCC_A2,MG,MN:VA;0) 273.00 +70000.0; 6000.00  N
REF:31 !
PARAMETER L(BCC_A2,MG,NI:VA;0) 273.00 +50000; 6000.00  N
REF:43 !
PARAMETER L(BCC_A2,MG,SC:VA;0) 273.00 -7113; 6000.00  N
REF:84 !
PARAMETER L(BCC_A2,MG,SI:VA;0) 273.00 +1E-10; 6000.00  N
REF:31 !
PARAMETER L(BCC_A2,MG,ZN:VA;0) 273.00 -10000; 6000.00  N
REF:31 !
PARAMETER L(BCC_A2,MG,ZR:VA;0) 273.00 +5720.44+50.11642*T; 6000.00  N
REF:31 !
PARAMETER L(BCC_A2,MN,NI:VA;0) 273.00 -51785+3.5*T; 6000.00  N
REF:9 !  
PARAMETER L(BCC_A2,MN,NI:VA;1) 273.00 +6600; 6000.00  N
REF:9 !
PARAMETER L(BCC_A2,MN,SI:VA;0) 273.00 -89620.7+2.94097*T; 6000.00  N
REF:31 !
PARAMETER L(BCC_A2,MN,SI:VA;1) 273.00 -7500; 6000.00  N
REF:31 !
PARAMETER L(BCC_A2,MN,TI:VA;0) 273.00 -23200+20*T; 6000.00  N
REF:4 !
PARAMETER L(BCC_A2,MN,TI:VA;1) 273.00 -1000; 6000.00  N
REF:4 !
PARAMETER L(BCC_A2,MN,ZN:VA;0)  273.00  -8200-0.75*T; 6000.00  N
REF:13 !
PARAMETER L(BCC_A2,MN,ZR:VA;0) 273.00 -2135.3475-.13258*T; 6000.00  N
REF:31 !
PARAMETER L(BCC_A2,MN,ZR:VA;1) 273.00 -4084.; 6000.00 N 
REF:31 !
PARAMETER L(BCC_A2,NI,SI:VA;0) 273.00 -205320+39.31*T; 6000.00  N 
REF:12 !
PARAMETER L(BCC_A2,NI,SI:VA;1) 273.00 -81520; 6000.00  N
REF:12 !
PARAMETER L(BCC_A2,NI,TI:VA;0) 273.00 -58087.2; 6000.00  N
REF:72 !
$PARAMETER L(BCC_A2,SI,TI:VA;0) 273.00 -275629+42.509*T; 6000.00  N
$REF:4 !
$PARAMETER L(BCC_A2,SI,TI:VA;1) 273.00 +25025-2.002*T; 6000.00  N
$REF:4 !
$PARAMETER L(BCC_A2,SI,TI:VA;2) 273.00 +83941-6.715*T; 6000.00  N
$REF:4 !
$PARAMETER L(BCC_A2,SI,TI:VA;0) 273.00 -275629.10+42.5094*T; 6000.00  N
$REF:91 !
$PARAMETER L(BCC_A2,SI,TI:VA;1) 273.00 -25025.35+2.002*T; 6000.00  N
$REF:91 !
$PARAMETER L(BCC_A2,SI,TI:VA;2) 273.00 +83940.65-6.71526*T; 6000.00  N
$REF:91 !
PARAMETER L(BCC_A2,SI,TI:VA;0) 273.00 -215356+35*T; 6000.00  N
REF:92 !
PARAMETER L(BCC_A2,SI,TI:VA;1) 273.00 -24637-4*T; 6000.00  N
REF:92 !
PARAMETER L(BCC_A2,SI,TI:VA;2) 273.00 +50000-10*T; 6000.00  N
REF:92 !
PARAMETER L(BCC_A2,SI,ZN:VA;0) 273.00 +80*T; 6000.00  N
REF:31 !
PARAMETER L(BCC_A2,SI,ZR:VA;0) 273.00 +80*T; 6000.00  N
REF:31 !
$
$-------------------------------------
$ BCC_A2, ternary interaction parameters
$--------------------------------------
$
PARAMETER L(BCC_A2,AL,CR,NI:VA;0) 273.00 +42500; 6000.00 N
REF:30 !
PARAMETER L(BCC_A2,AL,CR,SI:VA;0) 273.00 +630000; 6000.00 N
REF:69 !
PARAMETER L(BCC_A2,AL,CR,SI:VA;1) 273.00 +127000+21*T; 6000.00 N
REF:69 !
PARAMETER L(BCC_A2,AL,CR,SI:VA;2) 273.00 +1e-8; 6000.00 N
REF:69 !
$ NOTE - ternary Al-Cu-X extensions require checking
PARAMETER L(BCC_A2,AL,CU,FE:VA;0) 273.00 -150000; 6000.00  N
REF:pov14 !
PARAMETER L(BCC_A2,AL,CU,FE:VA;1) 273.00 +25000; 6000.00  N
REF:pov14 !
PARAMETER L(BCC_A2,AL,CU,FE:VA;2) 273.00 -100000; 6000.00  N
REF:pov14 !
PARAMETER L(BCC_A2,AL,CU,MN:VA;0) 273.00 -450000+350*T; 6000.00  N
REF:pov14 !
PARAMETER L(BCC_A2,AL,CU,MN:VA;1) 273.00 +90000+30*T; 6000.00  N
REF:pov14 !
PARAMETER L(BCC_A2,AL,CU,MN:VA;2) 273.00 +30000; 6000.00  N
REF:pov14 !
PARAMETER L(BCC_A2,AL,CU,SI:VA;0) 273.00 +1e-8; 6000.00  N
REF:56 !
PARAMETER L(BCC_A2,AL,CU,SI:VA;1) 273.00 +163000+30*T; 6000.00  N
REF:56 !
PARAMETER L(BCC_A2,AL,CU,SI:VA;2) 273.00 +1e-8; 6000.00  N
REF:56 !
PARAMETER L(BCC_A2,AL,CU,ZN:VA;0) 273.00 -3.00E+04; 6000.00  N
REF:31 !
PARAMETER L(BCC_A2,AL,CU,ZN:VA;1)  273.00 -1.00E+04; 6000.00  N
REF:31 !
PARAMETER L(BCC_A2,AL,CU,ZN:VA;2) 273.00 -1.00E+04; 6000.00  N
REF:31 !
PARAMETER L(BCC_A2,AL,FE,NI:VA;0) 273.00 -110700+34*T; 6000.00  N
REF:33 !
PARAMETER L(BCC_A2,AL,FE,NI:VA;1) 273.00 -27000-1.1*T; 6000.00  N
REF:33 !
PARAMETER L(BCC_A2,AL,FE,NI:VA;2) 273.00 -204500+107*T; 6000.00  N
REF:33 !
PARAMETER L(BCC_A2,AL,FE,ZR:VA;0) 273.00 +1e-8; 6000.00  N
REF:90 !
PARAMETER L(BCC_A2,AL,FE,ZR:VA;1) 273.00 +70000; 6000.00  N
REF:90 !
PARAMETER L(BCC_A2,AL,FE,ZR:VA;2) 273.00 +1e-8; 6000.00  N
REF:90 !
PARAMETER L(BCC_A2,CR,CU,FE:VA;0) 273.00 +28629-41.552*T; 6000.00  N
REF:89 !
PARAMETER L(BCC_A2,CR,CU,FE:VA;1) 273.00 +1e-7; 6000.00  N
REF:89 !
PARAMETER L(BCC_A2,CR,CU,FE:VA;2) 273.00 +28629-41.552*T; 6000.00  N
REF:89 !
PARAMETER L(BCC_A2,CR,CU,ZR:VA;0) 273.00 +80496.80; 6000.00  N
REF:31 !
PARAMETER L(BCC_A2,CR,CU,ZR:VA;1) 273.00 +80496.80; 6000.00  N
REF:31 !
PARAMETER L(BCC_A2,CR,CU,ZR:VA;2) 273.00 +42042.76; 6000.00  N
REF:31 !
PARAMETER L(BCC_A2,CR,FE,MN:VA;0) 273.00 -5996; 6000.00  N
REF:8 !
PARAMETER L(BCC_A2,CR,FE,NI:VA;0) 273.00 +6000+10*T; 6000.00  N
REF:5 !
PARAMETER L(BCC_A2,CR,FE,NI:VA;1) 273.00 -18500+10*T; 6000.00  N
REF:5 !
PARAMETER L(BCC_A2,CR,FE,NI:VA;2) 273.00 -27000+10*T; 6000.00  N
REF:5 !
PARAMETER L(BCC_A2,CR,FE,SI:VA;0) 273.00 -54000; 6000.00  N
REF:15 !
PARAMETER L(BCC_A2,CR,FE,TI:VA;0) 273.00 +1E-7; 6000.00  N
REF:4 !
PARAMETER L(BCC_A2,CU,FE,MN:VA;0) 273.00 +20000+1.15*T; 6000.00  N
REF:27 !
PARAMETER L(BCC_A2,CU,FE,MN:VA;1) 273.00 +20000+1.15*T; 6000.00  N
REF:27 !
PARAMETER L(BCC_A2,CU,FE,MN:VA;2) 273.00 +20000+1.15*T; 6000.00  N
REF:27 !
PARAMETER L(BCC_A2,CU,FE,NI:VA;0) 273.00 +1E-7; 6000.00  N
REF:4 !
PARAMETER L(BCC_A2,FE,MN,SI:VA;0) 273.00 -97474; 6000.00  N
REF:18 !
PARAMETER L(BCC_A2,FE,NI,SI:VA;0) 273.00 -57000; 6000.00  N
REF:12 !
PARAMETER L(BCC_A2,FE,NI,SI:VA;1) 273.00 -70000; 6000.00  N
REF:12 !
PARAMETER L(BCC_A2,FE,NI,SI:VA;2) 273.00 +1E-10; 6000.00 N
REF:12 !
$
$--------------------------------------
$ BCC_A2, magnetic contribution
$--------------------------------------
$
PARAMETER TC(BCC_A2,CR:VA;0) 273.00 -311.5; 6000.00  N
REF:8 !
PARAMETER BMAGN(BCC_A2,CR:VA;0) 273.00 -0.008; 6000.00  N
REF:0 !
PARAMETER TC(BCC_A2,FE:VA;0) 273.00 +1043; 6000.00  N
REF:0 !
PARAMETER BMAGN(BCC_A2,FE:VA;0) 273.00 +2.22; 6000.00  N
REF:0 !
PARAMETER TC(BCC_A2,MN:VA;0) 273.00 -580; 6000.00  N  
REF:8 ! 
PARAMETER BMAGN(BCC_A2,MN:VA;0) 273.00 -0.27; 6000.00  N  
REF:8 !
PARAMETER TC(BCC_A2,NI:VA;0) 273.00 +575; 6000.00  N
REF:0 !   
PARAMETER BMAGN(BCC_A2,NI:VA;0) 273.00 +0.85; 6000.00  N
REF:0 !
PARAMETER TC(BCC_A2,AL,FE:VA;1) 273.00 +504; 6000.00  N
REF:31 !
PARAMETER TC(BCC_A2,CR,FE:VA;0) 273.00 +1650; 6000.00  N  
REF:3 !
PARAMETER TC(BCC_A2,CR,FE:VA;1) 273.00 +550; 6000.00  N 
REF:3 !
PARAMETER BMAGN(BCC_A2,CR,FE:VA;0) 273.00 -0.85; 6000.00  N
REF:8 !
PARAMETER TC(BCC_A2,CR,NI:VA;0) 273.00 +2373; 6000.00  N
REF:3 !
PARAMETER TC(BCC_A2,CR,NI:VA;1) 273.00 +617; 6000.00  N
REF:3 !
PARAMETER BMAGN(BCC_A2,CR,NI:VA;0) 273.00 +4; 6000.00  N 
REF:3 !
PARAMETER TC(BCC_A2,CU,FE:VA;0) 273.00 -41.4; 6000.00  N
REF:23 !
PARAMETER TC(BCC_A2,FE,MN:VA;0) 273.00 +123; 6000.00  N 
REF:18 !
PARAMETER TC(BCC_A2,FE,SI:VA;1) 273.00 +8*ETCFESI#; 6000.00  N
REF:10 !
$
$###########################################################################
$                   THERMODYNAMIC DATA:   H C P _ A 3 
$###########################################################################
$
 TYPE_DEFINITION ) GES A_P_D HCP_A3 MAGNETIC  -3.0    0.28 !
 PHASE HCP_A3  %)  2 1   .5 > >> 1 !
    CONSTITUENT HCP_A3  : AL,CR,CU,FE,MG%,MN,NI,SC,SI,TI%,
    ZN,ZR : VA :  !
$
$--------------------------------------
$ HCP_A3, elementary parameters
$--------------------------------------
$
PARAMETER G(HCP_A3,AL:VA;0) 273.00 +5481-1.8*T+GHSERAL#; 6000.00  N  
REF:0 !
PARAMETER G(HCP_A3,CR:VA;0) 273.00 +4438+GHSERCR#; 6000.00  N
REF:0 !
PARAMETER G(HCP_A3,CU:VA;0) 273.00 +600+0.2*T+GHSERCU#; 6000.00  N  
REF:0 !
PARAMETER G(HCP_A3,FE:VA;0) 273.00 -3705.78+12.591*T-1.15*T*LN(T)
   +0.00064*T**2+GHSERFE#; 1811.00  Y
   -3957.199+5.24951*T+0.49251E+31*T**(-9)+GHSERFE#; 6000.00  N
REF:0 !   
PARAMETER G(HCP_A3,MG:VA;0) 273.00 +GHSERMG#; 6000.00 N 
REF:0 !
PARAMETER G(HCP_A3,MN:VA;0) 273.00 -4439.3+133.007*T-24.5177*T*LN(T)
   -0.006*T**2+69600*T**(-1); 1519.00  Y
   -27070.1+310.7894*T-48*T*LN(T)+3.86196E+30*T**(-9); 6000.00  N  
REF:22 !
PARAMETER G(HCP_A3,NI:VA;0) 273.00 +1046+1.255*T+GHSERNI#; 6000.00  N  
REF:0 ! 
PARAMETER G(HCP_A3,SC:VA;0) 273.00 +GHSERSC#; 6000.00   N  
REF:0 ! 
PARAMETER G(HCP_A3,SI:VA;0) 273.00 +49200-20.8*T+GHSERSI#; 6000.00   N  
REF:0 !
PARAMETER G(HCP_A3,TI:VA;0) 273.00 +GHSERTI#; 6000.00  N  
REF:0 !
PARAMETER G(HCP_A3,ZN:VA;0) 273.00 +2970.0-1.57*T+GHSERZN#; 6000.00  N
REF:0 !
PARAMETER G(HCP_A3,ZR:VA;0) 273.00 +GHSERZR#; 6000.00  N
REF:0 !
$
$--------------------------------------
$ HCP_A3, binary interaction parameters
$--------------------------------------
$
PARAMETER L(HCP_A3,AL,CR:VA;0) 273.00 -35000+6*T; 6000.00  N
REF:31 !
PARAMETER L(HCP_A3,AL,CU:VA;0) 273.00 -43225.5769+10*T; 6000.00  N
REF:56 !
PARAMETER L(HCP_A3,AL,CU:VA;1) 273.00 +60000; 6000.00  N
REF:56 !
PARAMETER L(HCP_A3,AL,MG:VA;0) 273.00 +4063.4-3.243*T; 6000.00  N
REF:49 !
PARAMETER L(HCP_A3,AL,MG:VA;1) 273.00 -1642.1; 6000.00  N
REF:49 !
PARAMETER L(HCP_A3,AL,MN:VA;0) 273.00 -108066+43.83*T; 6000.00  N
REF:31 !
PARAMETER L(HCP_A3,AL,MN:VA;1) 273.00 -54519.8+40*T; 6000.00  N
REF:31 !
PARAMETER L(HCP_A3,AL,SI:VA;0) 273.00 +4000; 6000.00  N
REF:56 !
PARAMETER L(HCP_A3,AL,TI:VA;0) 273.00 -134164+37.863*T; 6000.00  N
REF:77 !
PARAMETER L(HCP_A3,AL,TI:VA;1) 273.00 -3475+0.825*T; 6000.00  N
REF:77 !
PARAMETER L(HCP_A3,AL,TI:VA;2) 273.00 -7756; 6000.00  N
REF:77 !
PARAMETER L(HCP_A3,AL,ZN:VA;0) 273.00 +18820.95-8.95255*T; 6000.00  N
REF:31 !
PARAMETER L(HCP_A3,AL,ZN:VA;1) 273.00 +1.0E-10; 6000.00  N
REF:31 !
PARAMETER L(HCP_A3,AL,ZN:VA;2) 273.00 +1.0E-10; 6000.00  N
REF:31 !
PARAMETER L(HCP_A3,AL,ZN:VA;3) 273.00 -702.79; 6000.00  N
REF:31 !
PARAMETER L(HCP_A3,AL,ZR:VA;0) 273.00 -130500+31*T; 6000.00  N
REF:83 !
PARAMETER L(HCP_A3,AL,ZR:VA;1) 273.00 -20000; 6000.00  N
REF:83 !
PARAMETER L(HCP_A3,AL,ZR:VA;2) 273.00 +15000; 6000.00  N
REF:83 !
PARAMETER L(HCP_A3,CR,CU:VA;0) 273.00 +60000; 6000.00  N
REF:31 !
PARAMETER L(HCP_A3,CR,FE:VA;0) 273.00 +10833-7.477*T; 6000.00  N
REF:3 !
PARAMETER L(HCP_A3,CR,MG:VA;0) 273.00 +80*T; 6000.00  N
REF:31 !
PARAMETER L(HCP_A3,CR,MN:VA;0) 273.00 -19088+17.5423*T; 6000.00  N
REF:58 !
PARAMETER L(HCP_A3,CR,TI:VA;0) 273.00 +32500; 6000.00  N
REF:70 !
PARAMETER L(HCP_A3,CR,ZN:VA;0) 273.00 +80*T; 6000.00  N
REF:31 !
PARAMETER L(HCP_A3,CR,ZR:VA;0) 273.00 +15800.00; 6000.00  N
REF:31 !
PARAMETER L(HCP_A3,CU,FE:VA;0) 273.00 +48885.74-11.51*T; 6000.00  N
REF:24 !
PARAMETER L(HCP_A3,CU,FE:VA;1) 273.00 +12687.16-8.01*T; 6000.00  N
REF:24 !
PARAMETER L(HCP_A3,CU,FE:VA;2) 273.00 +4054.11; 6000.00  N
REF:24 !
PARAMETER L(HCP_A3,CU,MN:VA;0) 273.00 +15000; 6000.00  N
REF:pov14 !
PARAMETER L(HCP_A3,CU,MG:VA;0) 273.00 +80*T; 6000.00  N
REF:49 !
PARAMETER L(HCP_A3,CU,NI:VA;0) 273.00 +8047.72+3.42217*T; 6000.00  N
REF:31 !
PARAMETER L(HCP_A3,CU,NI:VA;1) 273.00 -2041.3+.99714*T; 6000.00  N
REF:31 !
PARAMETER L(HCP_A3,CU,SI:VA;0) 273.00 -19948-2.356*T; 6000.00  N
REF:31 !
PARAMETER L(HCP_A3,CU,SI:VA;1) 273.00 -23800-1.97*T; 6000.00  N
REF:31 !
PARAMETER L(HCP_A3,CU,SI:VA;2) 273.00 -20; 6000.00  N
REF:31 !
PARAMETER L(HCP_A3,CU,ZN:VA;0) 273.00 -14432.17-10.7814*T; 6000.00  N
REF:31 !
PARAMETER L(HCP_A3,CU,ZR:VA;0) 273.00 +11336.85; 6000.00  N
REF:31 !
PARAMETER L(HCP_A3,FE,MG:VA;0) 273.00 +92400.0; 6000.00  N
REF:31 !
PARAMETER L(HCP_A3,FE,MN:VA;0) 273.00 -5582+3.865*T; 6000.00  N
REF:6 !
PARAMETER L(HCP_A3,FE,MN:VA;1) 273.00 +273; 6000.00  N
REF:6 !
PARAMETER L(HCP_A3,FE,NI:VA;0) 273.00 -12054.355+3.27413*T; 6000.00  N
REF:7 !
PARAMETER L(HCP_A3,FE,NI:VA;1) 273.00 +11082-4.45077*T; 6000.00  N
REF:7 !
PARAMETER L(HCP_A3,FE,NI:VA;2) 273.00 -725.8; 6000.00  N
REF:7 !
PARAMETER L(HCP_A3,FE,SI:VA;0) 273.00 -123468+41.116*T; 6000.00  N
REF:18 !
PARAMETER L(HCP_A3,FE,SI:VA;1) 273.00 -142708; 6000.00  N
REF:18 !
PARAMETER L(HCP_A3,FE,TI:VA;0) 273.00 -28750+11*T; 6000.00  N
REF:71 !
PARAMETER L(HCP_A3,FE,TI:VA;1) 273.00 -1700-6*T; 6000.00  N
REF:71 ! 
PARAMETER L(HCP_A3,FE,TI:VA;2) 273.00 +15000; 6000.00  N
REF:71 !
PARAMETER L(HCP_A3,FE,ZN:VA;0) 273.00 +50000; 6000.00  N
REF:57 !
PARAMETER L(HCP_A3,FE,ZR:VA;0) 273.00 +5769.6; 6000.00  N
REF:90 !
PARAMETER L(HCP_A3,MG,MN:VA;0) 273.00 +32985.0+2.5*T; 6000.00  N
REF:31 !
PARAMETER L(HCP_A3,MG,NI:VA;0) 273.00 +80*T; 6000.00  N
REF:31 !
PARAMETER L(HCP_A3,MG,SI:VA;0) 273.00 -7148.79+0.89361*T; 6000.00  N
REF:31 !
PARAMETER L(HCP_A3,MG,ZN:VA;0) 273.00 -3056.82+5.63801*T; 6000.00  N
REF:31 !
PARAMETER L(HCP_A3,MG,ZN:VA;1) 273.00 -3127.26+5.65563*T; 6000.00  N
REF:31 !
PARAMETER L(HCP_A3,MG,ZR:VA;0) 273.00 +42063.55+1.01789*T; 6000.00  N
REF:31 !
PARAMETER L(HCP_A3,MG,ZR:VA;1) 273.00 -2885.9; 6000.00  N
REF:31 !
PARAMETER L(HCP_A3,MN,ZN:VA;0)  273.00  -15000+3.9*T; 6000.00  N
RE:86 !
PARAMETER L(HCP_A3,MN,ZN:VA;1)  273.00  +21000-9*T; 6000.00  N
REF:86 !
PARAMETER L(HCP_A3,MN,ZR:VA;0) 273.00 +25000.0; 6000.00  N
REF:31 !
$PARAMETER L(HCP_A3,SI,TI:VA;1) 273.00 -234045.13+51.80942*T; 6000.00  N 
$REF:73 !
$PARAMETER L(HCP_A3,SI,TI:VA;0) 273.00 -302731.04+69.08469*T; 6000.00  N 
$REF:91 !
$PARAMETER L(HCP_A3,SI,TI:VA;1) 273.00 -25025.35+2.00203*T; 6000.00  N 
$REF:91 !
$PARAMETER L(HCP_A3,SI,TI:VA;2) 273.00 +83940.65-6.71526*T; 6000.00  N 
$REF:91 !
PARAMETER L(HCP_A3,SI,TI:VA;0) 273.00 -231450+60*T; 6000.00  N
REF:89 !
PARAMETER L(HCP_A3,SI,TI:VA;1) 273.00 -24637-4*T; 6000.00  N
REF:89 !
PARAMETER L(HCP_A3,SI,TI:VA;2) 273.00 +50000-10*T; 6000.00  N
REF:89 !
PARAMETER L(HCP_A3,SI,ZN:VA;0) 273.00 +80*T; 6000.00  N
REF:31 !
PARAMETER L(HCP_A3,SI,ZR:VA;0) 273.00 +80*T; 6000.00  N
REF:31 !
$
$--------------------------------------
$ HCP_A3, ternary  interaction parameters
$--------------------------------------
$
PARAMETER L(HCP_A3,AL,CU,MN:VA;0) 273.00 -60000; 6000.00  N
REF:pov14 !
PARAMETER L(HCP_A3,AL,CU,SI:VA;0) 273.00 -421279.357; 6000.00  N
REF:56 !
PARAMETER L(HCP_A3,AL,CU,SI:VA;1) 273.00 -142450.864+160*T; 6000.00  N
REF:56 !
PARAMETER L(HCP_A3,AL,CU,SI:VA;2) 273.00 +465976; 6000.00  N
REF:56 !
PARAMETER L(HCP_A3,AL,CU,ZN:VA;0) 273.00 -15000; 6000.00  N
REF:pov14 !
PARAMETER L(HCP_A3,AL,CU,ZN:VA;1) 273.00 -9000; 6000.00  N
REF:pov14 !
PARAMETER L(HCP_A3,AL,CU,ZN:VA;2) 273.00 -15000; 6000.00  N
REF:pov14 !
PARAMETER L(HCP_A3,AL,FE,ZR:VA;0) 273.00 +1e-8; 6000.00  N
REF:90 !
PARAMETER L(HCP_A3,AL,FE,ZR:VA;1) 273.00 +1e-8; 6000.00  N
REF:90 !
PARAMETER L(HCP_A3,AL,FE,ZR:VA;2) 273.00 +100000; 6000.00  N
REF:90 !
PARAMETER L(HCP_A3,AL,MG,ZN:VA;0) 273.00 +1E-4; 6000.00  N
REF:31 !
PARAMETER L(HCP_A3,CU,MG,ZN:VA;0) 273.00 -60000; 6000.00  N
REF:43 !
PARAMETER L(HCP_A3,CR,FE,MN:VA;0) 273.00 +34600; 6000.00  N
REF:59 !
PARAMETER L(HCP_A3,FE,MN,SI:VA;0) 273.00 -24892-154.98*T; 6000.00  N
REF:18 !
$
$--------------------------------------
$ HCP_A3, magnetic contribution
$--------------------------------------
$
PARAMETER TC(HCP_A3,CR:VA;0) 273.00 -1109; 6000.00  N
REF:3 !
PARAMETER BMAGN(HCP_A3,CR:VA;0) 273.00 -2.46; 6000.00  N
REF:3 !
PARAMETER TC(HCP_A3,MN:VA;0) 273.00 +540; 6000.00  N  
REF:0 !
PARAMETER BMAGN(HCP_A3,MN:VA;0) 273.00 +0.62; 6000.00  N   
REF:0 !
PARAMETER TC(HCP_A3,NI:VA;0) 273.00 +633; 6000.00  N
REF:0 !
PARAMETER BMAGN(HCP_A3,NI:VA;0) 273.00 +0.52; 6000.00  N  
REF:0 !
$
$###########################################################################
$                   THERMODYNAMIC DATA:   H C P _ZN
$###########################################################################
$
 PHASE HCP_ZN % 2 1 .5 > >> 1 !
     CONSTITUENT HCP_ZN  : AL,CR,CU,FE,MG,MN,SI,ZN% : VA : !
$
$--------------------------------------
$ HCP_ZN, elementary
$--------------------------------------
$
PARAMETER G(HCP_ZN,AL:VA;0) 273.00 +5482-1.8*T+GHSERAL#; 6000.00  N
REF:31 !
PARAMETER G(HCP_ZN,CR:VA;0) 273.00 +4439.00+GHSERCR#; 6000.00  N
REF:31 !
PARAMETER G(HCP_ZN,CU:VA;0) 273.00 +600+.2*T+GHSERCU#; 6000.00  N
REF:31 !
PARAMETER G(HCP_ZN,FE:VA;0) 273.00 -3705.78+12.591*T-1.15*T*LN(T)
   +0.00064*T**2+GHSERFE#; 1811.00  Y
   -3957.199+5.24951*T+0.49251E+31*T**(-9)+GHSERFE#; 6000.00  N
REF:0 !
PARAMETER G(HCP_ZN,MG:VA;0) 273.00 +100+GHSERMG#; 6000.00  N
REF:31 !
PARAMETER G(HCP_ZN,MN:VA;0) 273.00 -4439.3+133.007*T-24.5177*T*LN(T)
   -0.006*T**2+69600*T**(-1); 1519.00  Y
   -27070.1+310.7894*T-48*T*LN(T)+3.86196E+30*T**(-9); 6000.00  N  
REF:22 !
PARAMETER G(HCP_ZN,SI:VA;0) 273.00 +49201-20.8*T+GHSERSI#; 6000.00  N
REF:31 !
PARAMETER G(HCP_ZN,ZN:VA;0) 273.00 +GHSERZN#; 6000.00  N
REF:31 !
$
$--------------------------------------
$ HCP_ZN, binary interaction parameters
$--------------------------------------
$
PARAMETER L(HCP_ZN,AL,MG:VA;0) 273.00 +1950-2*T; 6000.00  N
REF:31 !
PARAMETER L(HCP_ZN,AL,MG:VA;1) 273.00 +1480-2.08*T; 6000.00  N
REF:31 !
PARAMETER L(HCP_ZN,AL,MG:VA;2) 273.00 +3500; 6000.00  N
REF:31 !
PARAMETER L(HCP_ZN,AL,ZN:VA;0) 273.00 +18820.95-8.95255*T; 6000.00  N
